Repository: Srishti1212/MinorProject

File: Dataset On CNF based electrode for SCs.csv (part 1 of 2)
Materials-1,Materials-2,Electrolyte concentration ,Electrolyte,ElectrodeConfiguration,Cell Configuration,Voltagewindow ,Specific surface area ,Pore volume ,Pore size ,Scan rate,Current density,CycleNumber,Capacitance 
PVDF,Carbon nanofibre,6.00,KOH,three electrode system,Swagelok,1.00,83.00,0.39,5.23,252.50,0.30,2500,23.55
PVDF,Carbon nanofibre,6.00,KOH,three electrode system,Swagelok,1.00,83.00,0.39,5.23,252.50,0.35,2500,22.62
PVDF,Carbon nanofibre,6.00,KOH,three electrode system,Swagelok,1.00,83.00,0.39,5.23,252.50,0.40,2500,21.40
PVDF,Carbon nanofibre,6.00,KOH,three electrode system,Swagelok,1.00,83.00,0.39,5.23,252.50,0.45,2500,20.80
PVDF,Carbon nanofibre,6.00,KOH,three electrode system,Swagelok,1.00,83.00,0.39,5.23,252.50,0.50,2500,20.37
PVDF,Carbon nanofibre,6.00,KOH,three electrode system,Swagelok,1.00,83.00,0.39,5.23,252.50,0.55,2500,20.43
PVDF,Carbon nanofibre,6.00,KOH,three electrode system,Swagelok,1.00,83.00,0.39,5.23,252.50,0.60,2500,20.35
PVDF,Carbon nanofibre,6.00,KOH,three electrode system,Swagelok,1.00,83.00,0.39,5.23,252.50,0.65,2500,20.08
PVDF,Carbon nanofibre,6.00,KOH,three electrode system,Swagelok,1.00,83.00,0.39,5.23,252.50,0.70,2500,20.07
PVDF,Carbon nanofibre,6.00,KOH,three electrode system,Swagelok,1.00,83.00,0.39,5.23,252.50,0.75,2500,19.81
PVDF,Carbon nanofibre,6.00,KOH,three electrode system,Swagelok,1.00,83.00,0.39,5.23,252.50,0.80,2500,19.81
PVDF,Carbon nanofibre,6.00,KOH,three electrode system,Swagelok,1.00,83.00,0.39,5.23,252.50,0.85,2500,19.59
PVDF,Carbon nanofibre,6.00,KOH,three electrode system,Swagelok,1.00,83.00,0.39,5.23,252.50,0.90,2500,19.54
PVDF,Carbon nanofibre,6.00,KOH,three electrode system,Swagelok,1.00,83.00,0.39,5.23,252.50,0.95,2500,19.56
PVDF,Carbon nanofibre,6.00,KOH,three electrode system,Swagelok,1.00,83.00,0.39,5.23,252.50,1.00,2500,19.27
PVDF,Carbon nanofibre,6.00,KOH,three electrode system,Swagelok,1.00,83.00,0.39,5.23,252.50,1.05,2500,19.28
PVDF,Carbon nanofibre,6.00,KOH,three electrode system,Swagelok,1.00,83.00,0.39,5.23,252.50,1.10,2500,19.22
PVDF,Carbon nanofibre,6.00,KOH,three electrode system,Swagelok,1.00,83.00,0.39,5.23,252.50,1.15,2500,19.01
PVDF,Carbon nanofibre,6.00,KOH,three electrode system,Swagelok,1.00,83.00,0.39,5.23,252.50,1.20,2500,19.01
PVDF,Carbon nanofibre,6.00,KOH,three electrode system,Swagelok,1.00,83.00,0.39,5.23,252.50,1.25,2500,19.01
PVDF,Carbon nanofibre,6.00,KOH,three electrode system,Swagelok,1.00,83.00,0.39,5.23,252.50,1.30,2500,19.04
PVDF,Carbon nanofibre,6.00,KOH,three electrode system,Swagelok,1.00,83.00,0.39,5.23,252.50,1.35,2500,18.97
PVDF,Carbon nanofibre,6.00,KOH,three electrode system,Swagelok,1.00,83.00,0.39,5.23,252.50,1.40,2500,18.65
PVDF,Carbon nanofibre,6.00,KOH,three electrode system,Swagelok,1.00,83.00,0.39,5.23,252.50,1.45,2500,18.74
PVDF,Carbon nanofibre,6.00,KOH,three electrode system,Swagelok,1.00,83.00,0.39,5.23,252.50,1.50,2500,18.74
PVDF,Carbon nanofibre,6.00,KOH,three electrode system,Swagelok,1.00,83.00,0.39,5.23,252.50,1.55,2500,18.74
PVDF,Carbon nanofibre,6.00,KOH,three electrode system,Swagelok,1.00,83.00,0.39,5.23,252.50,1.60,2500,18.74
PVDF,Carbon nanofibre,6.00,KOH,three electrode system,Swagelok,1.00,83.00,0.39,5.23,252.50,1.65,2500,18.74
PVDF,Carbon nanofibre,6.00,KOH,three electrode system,Swagelok,1.00,83.00,0.39,5.23,252.50,1.70,2500,18.77
PVDF,Carbon nanofibre,6.00,KOH,three electrode system,Swagelok,1.00,83.00,0.39,5.23,252.50,1.75,2500,18.74
PVDF,Carbon nanofibre,6.00,KOH,three electrode system,Swagelok,1.00,83.00,0.39,5.23,252.50,1.80,2500,18.77
PVDF,Carbon nanofibre,6.00,KOH,three electrode system,Swagelok,1.00,83.00,0.39,5.23,252.50,1.85,2500,18.47
PVDF,Carbon nanofibre,6.00,KOH,three electrode system,Swagelok,1.00,83.00,0.39,5.23,252.50,1.90,2500,18.47
PVDF,Carbon nanofibre,6.00,KOH,three electrode system,Swagelok,1.00,83.00,0.39,5.23,252.50,1.95,2500,18.47
PVDF,Carbon nanofibre,6.00,KOH,three electrode system,Swagelok,1.00,83.00,0.39,5.23,252.50,2.00,2500,18.58
PAN/Graphene,CNF(PG800),6.00,KOH,two symmetric CNF,Symmetric supercapacitor cells,0.50,477.15,0.15,5.00,55.00,1.20,100,94.59
PAN/Graphene,CNF(PG800),6.00,KOH,two symmetric CNF,Symmetric supercapacitor cells,0.50,477.15,0.15,5.00,55.00,1.80,100,91.41
PAN/Graphene,CNF(PG800),6.00,KOH,two symmetric CNF,Symmetric supercapacitor cells,0.50,477.15,0.15,5.00,55.00,2.40,100,89.19
PAN/Graphene,CNF(PG800),6.00,KOH,two symmetric CNF,Symmetric supercapacitor cells,0.50,477.15,0.15,5.00,55.00,3.00,100,87.40
PAN/Graphene,CNF(PG800),6.00,KOH,two symmetric CNF,Symmetric supercapacitor cells,0.50,477.15,0.15,5.00,55.00,3.60,100,85.61
PAN/Graphene,CNF(PG800),6.00,KOH,two symmetric CNF,Symmetric supercapacitor cells,0.50,477.15,0.15,5.00,55.00,4.20,100,84.85
PAN/Graphene,CNF(PG800),6.00,KOH,two symmetric CNF,Symmetric supercapacitor cells,0.50,477.15,0.15,5.00,55.00,4.80,100,83.15
PAN/Graphene,CNF(PG800),6.00,KOH,two symmetric CNF,Symmetric supercapacitor cells,0.50,477.15,0.15,5.00,55.00,5.40,100,82.01
PAN/Graphene,CNF(PG800),6.00,KOH,two symmetric CNF,Symmetric supercapacitor cells,0.50,477.15,0.15,5.00,55.00,6.00,100,80.56
PAN/Graphene,CNF(PG800),6.00,KOH,two symmetric CNF,Symmetric supercapacitor cells,0.50,477.15,0.15,5.00,55.00,6.60,100,79.08
PAN/Graphene,CNF(PG800),6.00,KOH,two symmetric CNF,Symmetric supercapacitor cells,0.50,477.15,0.15,5.00,55.00,7.20,100,78.12
PAN/Graphene,CNF(PG800),6.00,KOH,two symmetric CNF,Symmetric supercapacitor cells,0.50,477.15,0.15,5.00,55.00,7.80,100,77.27
PAN/Graphene,CNF(PG800),6.00,KOH,two symmetric CNF,Symmetric supercapacitor cells,0.50,477.15,0.15,5.00,55.00,8.40,100,76.24
PAN/Graphene,CNF(PG800),6.00,KOH,two symmetric CNF,Symmetric supercapacitor cells,0.50,477.15,0.15,5.00,55.00,9.00,100,74.74
PAN/Graphene,CNF(PG800),6.00,KOH,two symmetric CNF,Symmetric supercapacitor cells,0.50,477.15,0.15,5.00,55.00,9.60,100,73.34
PAN/Graphene,CNF(PG800),6.00,KOH,two symmetric CNF,Symmetric supercapacitor cells,0.50,477.15,0.15,5.00,55.00,10.20,100,72.43
PAN/Graphene,CNF(PG800),6.00,KOH,two symmetric CNF,Symmetric supercapacitor cells,0.50,477.15,0.15,5.00,55.00,10.80,100,71.63
PAN/Graphene,CNF(PG800),6.00,KOH,two symmetric CNF,Symmetric supercapacitor cells,0.50,477.15,0.15,5.00,55.00,11.40,100,70.45
PAN/Graphene,CNF(PG800),6.00,KOH,two symmetric CNF,Symmetric supercapacitor cells,0.50,477.15,0.15,5.00,55.00,12.00,100,69.69
PAN/Graphene,CNF(PG800),6.00,KOH,two symmetric CNF,Symmetric supercapacitor cells,0.50,477.15,0.15,5.00,55.00,12.60,100,69.40
PAN/Graphene,CNF(PG800),6.00,KOH,two symmetric CNF,Symmetric supercapacitor cells,0.50,477.15,0.15,5.00,55.00,13.20,100,68.28
PAN/Graphene,CNF(PG800),6.00,KOH,two symmetric CNF,Symmetric supercapacitor cells,0.50,477.15,0.15,5.00,55.00,13.80,100,67.55
PAN/Graphene,CNF(PG800),6.00,KOH,two symmetric CNF,Symmetric supercapacitor cells,0.50,477.15,0.15,5.00,55.00,14.40,100,66.86
PAN/Graphene,CNF(PG800),6.00,KOH,two symmetric CNF,Symmetric supercapacitor cells,0.50,477.15,0.15,5.00,55.00,15.00,100,66.10
PAN/Graphene,CNF(PG800),6.00,KOH,two symmetric CNF,Symmetric supercapacitor cells,0.50,477.15,0.15,5.00,55.00,15.60,100,64.99
PAN/Graphene,CNF(PG800),6.00,KOH,two symmetric CNF,Symmetric supercapacitor cells,0.50,477.15,0.15,5.00,55.00,16.20,100,64.09
PAN/Graphene,CNF(PG800),6.00,KOH,two symmetric CNF,Symmetric supercapacitor cells,0.50,477.15,0.15,5.00,55.00,16.80,100,63.57
PAN/Graphene,CNF(PG800),6.00,KOH,two symmetric CNF,Symmetric supercapacitor cells,0.50,477.15,0.15,5.00,55.00,17.40,100,62.49
PAN/Graphene,CNF(PG800),6.00,KOH,two symmetric CNF,Symmetric supercapacitor cells,0.50,477.15,0.15,5.00,55.00,18.00,100,61.77
PAN/Graphene,CNF(PG800),6.00,KOH,two symmetric CNF,Symmetric supercapacitor cells,0.50,477.15,0.15,5.00,55.00,18.60,100,61.04
PAN/Graphene,CNF(PG800),6.00,KOH,two symmetric CNF,Symmetric supercapacitor cells,0.50,477.15,0.15,5.00,55.00,19.20,100,60.33
PAN/Graphene,CNF(PG800),6.00,KOH,two symmetric CNF,Symmetric supercapacitor cells,0.50,477.15,0.15,5.00,55.00,19.80,100,59.76
Carbonized,CNF(PMG1000),6.00,KOH,two symmetric CNF,Symmetric supercapacitor cells,0.50,647.47,0.80,6.00,55.00,1.20,100,127.63
Carbonized,CNF(PMG1000),6.00,KOH,two symmetric CNF,Symmetric supercapacitor cells,0.50,647.47,0.80,6.00,55.00,1.80,100,124.65
Carbonized,CNF(PMG1000),6.00,KOH,two symmetric CNF,Symmetric supercapacitor cells,0.50,647.47,0.80,6.00,55.00,2.40,100,123.22
Carbonized,CNF(PMG1000),6.00,KOH,two symmetric CNF,Symmetric supercapacitor cells,0.50,647.47,0.80,6.00,55.00,3.00,100,121.39
Carbonized,CNF(PMG1000),6.00,KOH,two symmetric CNF,Symmetric supercapacitor cells,0.50,647.47,0.80,6.00,55.00,3.60,100,121.04
Carbonized,CNF(PMG1000),6.00,KOH,two symmetric CNF,Symmetric supercapacitor cells,0.50,647.47,0.80,6.00,55.00,4.20,100,119.90
Carbonized,CNF(PMG1000),6.00,KOH,two symmetric CNF,Symmetric supercapacitor cells,0.50,647.47,0.80,6.00,55.00,4.80,100,119.45
Carbonized,CNF(PMG1000),6.00,KOH,two symmetric CNF,Symmetric supercapacitor cells,0.50,647.47,0.80,6.00,55.00,5.40,100,117.77
Carbonized,CNF(PMG1000),6.00,KOH,two symmetric CNF,Symmetric supercapacitor cells,0.50,647.47,0.80,6.00,55.00,6.00,100,116.33
Carbonized,CNF(PMG1000),6.00,KOH,two symmetric CNF,Symmetric supercapacitor cells,0.50,647.47,0.80,6.00,55.00,6.60,100,114.89
Carbonized,CNF(PMG1000),6.00,KOH,two symmetric CNF,Symmetric supercapacitor cells,0.50,647.47,0.80,6.00,55.00,7.20,100,114.45
Carbonized,CNF(PMG1000),6.00,KOH,two symmetric CNF,Symmetric supercapacitor cells,0.50,647.47,0.80,6.00,55.00,7.80,100,114.15
Carbonized,CNF(PMG1000),6.00,KOH,two symmetric CNF,Symmetric supercapacitor cells,0.50,647.47,0.80,6.00,55.00,8.40,100,113.82
Carbonized,CNF(PMG1000),6.00,KOH,two symmetric CNF,Symmetric supercapacitor cells,0.50,647.47,0.80,6.00,55.00,9.00,100,113.04
Carbonized,CNF(PMG1000),6.00,KOH,two symmetric CNF,Symmetric supercapacitor cells,0.50,647.47,0.80,6.00,55.00,9.60,100,112.71
Carbonized,CNF(PMG1000),6.00,KOH,two symmetric CNF,Symmetric supercapacitor cells,0.50,647.47,0.80,6.00,55.00,10.20,100,112.87
Carbonized,CNF(PMG1000),6.00,KOH,two symmetric CNF,Symmetric supercapacitor cells,0.50,647.47,0.80,6.00,55.00,10.80,100,111.70
Carbonized,CNF(PMG1000),6.00,KOH,two symmetric CNF,Symmetric supercapacitor cells,0.50,647.47,0.80,6.00,55.00,11.40,100,111.62
Carbonized,CNF(PMG1000),6.00,KOH,two symmetric CNF,Symmetric supercapacitor cells,0.50,647.47,0.80,6.00,55.00,12.00,100,111.62
Carbonized,CNF(PMG1000),6.00,KOH,two symmetric CNF,Symmetric supercapacitor cells,0.50,647.47,0.80,6.00,55.00,12.60,100,110.91
Carbonized,CNF(PMG1000),6.00,KOH,two symmetric CNF,Symmetric supercapacitor cells,0.50,647.47,0.80,6.00,55.00,13.20,100,110.90
Carbonized,CNF(PMG1000),6.00,KOH,two symmetric CNF,Symmetric supercapacitor cells,0.50,647.47,0.80,6.00,55.00,13.80,100,110.18
Carbonized,CNF(PMG1000),6.00,KOH,two symmetric CNF,Symmetric supercapacitor cells,0.50,647.47,0.80,6.00,55.00,14.40,100,110.17
Carbonized,CNF(PMG1000),6.00,KOH,two symmetric CNF,Symmetric supercapacitor cells,0.50,647.47,0.80,6.00,55.00,15.00,100,109.82
Carbonized,CNF(PMG1000),6.00,KOH,two symmetric CNF,Symmetric supercapacitor cells,0.50,647.47,0.80,6.00,55.00,15.60,100,109.46
Carbonized,CNF(PMG1000),6.00,KOH,two symmetric CNF,Symmetric supercapacitor cells,0.50,647.47,0.80,6.00,55.00,16.20,100,109.46
Carbonized,CNF(PMG1000),6.00,KOH,two symmetric CNF,Symmetric supercapacitor cells,0.50,647.47,0.80,6.00,55.00,16.80,100,109.10
Carbonized,CNF(PMG1000),6.00,KOH,two symmetric CNF,Symmetric supercapacitor cells,0.50,647.47,0.80,6.00,55.00,17.40,100,109.06
Carbonized,CNF(PMG1000),6.00,KOH,two symmetric CNF,Symmetric supercapacitor cells,0.50,647.47,0.80,6.00,55.00,18.00,100,108.73
Carbonized,CNF(PMG1000),6.00,KOH,two symmetric CNF,Symmetric supercapacitor cells,0.50,647.47,0.80,6.00,55.00,18.60,100,108.02
Carbonized,CNF(PMG1000),6.00,KOH,two symmetric CNF,Symmetric supercapacitor cells,0.50,647.47,0.80,6.00,55.00,19.20,100,108.01
Carbonized,CNF(PMG1000),6.00,KOH,two symmetric CNF,Symmetric supercapacitor cells,0.50,647.47,0.80,6.00,55.00,19.80,100,107.85
Carbonized,CNF(PMG800),6.00,KOH,two symmetric CNF,Symmetric supercapacitor cells,0.50,551.32,0.35,10.00,55.00,1.20,100,157.87
Carbonized,CNF(PMG800),6.00,KOH,two symmetric CNF,Symmetric supercapacitor cells,0.50,551.32,0.35,10.00,55.00,1.80,100,155.28
Carbonized,CNF(PMG800),6.00,KOH,two symmetric CNF,Symmetric supercapacitor cells,0.50,551.32,0.35,10.00,55.00,2.40,100,152.99
Carbonized,CNF(PMG800),6.00,KOH,two symmetric CNF,Symmetric supercapacitor cells,0.50,551.32,0.35,10.00,55.00,3.00,100,152.22
Carbonized,CNF(PMG800),6.00,KOH,two symmetric CNF,Symmetric supercapacitor cells,0.50,551.32,0.35,10.00,55.00,3.60,100,149.15
Carbonized,CNF(PMG800),6.00,KOH,two symmetric CNF,Symmetric supercapacitor cells,0.50,551.32,0.35,10.00,55.00,4.20,100,147.75
Carbonized,CNF(PMG800),6.00,KOH,two symmetric CNF,Symmetric supercapacitor cells,0.50,551.32,0.35,10.00,55.00,4.80,100,145.15
Carbonized,CNF(PMG800),6.00,KOH,two symmetric CNF,Symmetric supercapacitor cells,0.50,551.32,0.35,10.00,55.00,5.40,100,144.82
Carbonized,CNF(PMG800),6.00,KOH,two symmetric CNF,Symmetric supercapacitor cells,0.50,551.32,0.35,10.00,55.00,6.00,100,143.38
Carbonized,CNF(PMG800),6.00,KOH,two symmetric CNF,Symmetric supercapacitor cells,0.50,551.32,0.35,10.00,55.00,6.60,100,141.93
Carbonized,CNF(PMG800),6.00,KOH,two symmetric CNF,Symmetric supercapacitor cells,0.50,551.32,0.35,10.00,55.00,7.20,100,140.19
Carbonized,CNF(PMG800),6.00,KOH,two symmetric CNF,Symmetric supercapacitor cells,0.50,551.32,0.35,10.00,55.00,7.80,100,139.40
Carbonized,CNF(PMG800),6.00,KOH,two symmetric CNF,Symmetric supercapacitor cells,0.50,551.32,0.35,10.00,55.00,8.40,100,138.26
Carbonized,CNF(PMG800),6.00,KOH,two symmetric CNF,Symmetric supercapacitor cells,0.50,551.32,0.35,10.00,55.00,9.00,100,137.60
Carbonized,CNF(PMG800),6.00,KOH,two symmetric CNF,Symmetric supercapacitor cells,0.50,551.32,0.35,10.00,55.00,9.60,100,136.54
Carbonized,CNF(PMG800),6.00,KOH,two symmetric CNF,Symmetric supercapacitor cells,0.50,551.32,0.35,10.00,55.00,10.20,100,135.13
Carbonized,CNF(PMG800),6.00,KOH,two symmetric CNF,Symmetric supercapacitor cells,0.50,551.32,0.35,10.00,55.00,10.80,100,135.46
Carbonized,CNF(PMG800),6.00,KOH,two symmetric CNF,Symmetric supercapacitor cells,0.50,551.32,0.35,10.00,55.00,11.40,100,135.46
Carbonized,CNF(PMG800),6.00,KOH,two symmetric CNF,Symmetric supercapacitor cells,0.50,551.32,0.35,10.00,55.00,12.00,100,135.10
Carbonized,CNF(PMG800),6.00,KOH,two symmetric CNF,Symmetric supercapacitor cells,0.50,551.32,0.35,10.00,55.00,12.60,100,134.75
Carbonized,CNF(PMG800),6.00,KOH,two symmetric CNF,Symmetric supercapacitor cells,0.50,551.32,0.35,10.00,55.00,13.20,100,134.74
Carbonized,CNF(PMG800),6.00,KOH,two symmetric CNF,Symmetric supercapacitor cells,0.50,551.32,0.35,10.00,55.00,13.80,100,134.03
Carbonized,CNF(PMG800),6.00,KOH,two symmetric CNF,Symmetric supercapacitor cells,0.50,551.32,0.35,10.00,55.00,14.40,100,134.20
Carbonized,CNF(PMG800),6.00,KOH,two symmetric CNF,Symmetric supercapacitor cells,0.50,551.32,0.35,10.00,55.00,15.00,100,133.66
Carbonized,CNF(PMG800),6.00,KOH,two symmetric CNF,Symmetric supercapacitor cells,0.50,551.32,0.35,10.00,55.00,15.60,100,133.30
Carbonized,CNF(PMG800),6.00,KOH,two symmetric CNF,Symmetric supercapacitor cells,0.50,551.32,0.35,10.00,55.00,16.20,100,133.30
Carbonized,CNF(PMG800),6.00,KOH,two symmetric CNF,Symmetric supercapacitor cells,0.50,551.32,0.35,10.00,55.00,16.80,100,132.58
Carbonized,CNF(PMG800),6.00,KOH,two symmetric CNF,Symmetric supercapacitor cells,0.50,551.32,0.35,10.00,55.00,17.40,100,132.57
Carbonized,CNF(PMG800),6.00,KOH,two symmetric CNF,Symmetric supercapacitor cells,0.50,551.32,0.35,10.00,55.00,18.00,100,132.22
Carbonized,CNF(PMG800),6.00,KOH,two symmetric CNF,Symmetric supercapacitor cells,0.50,551.32,0.35,10.00,55.00,18.60,100,131.85
Carbonized,CNF(PMG800),6.00,KOH,two symmetric CNF,Symmetric supercapacitor cells,0.50,551.32,0.35,10.00,55.00,19.20,100,131.86
Carbonized,CNF(PMG800),6.00,KOH,two symmetric CNF,Symmetric supercapacitor cells,0.50,551.32,0.35,10.00,55.00,19.80,100,131.76
Carbonized,CNF(PMG1000),6.00,KOH,two symmetric CNF,Symmetric supercapacitor cells,0.50,647.47,0.80,6.00,55.00,1.00,100,109.76
Carbonized,CNF(PMG1000),6.00,KOH,two symmetric CNF,Symmetric supercapacitor cells,0.50,647.47,0.80,6.00,55.00,1.50,100,108.91
Carbonized,CNF(PMG1000),6.00,KOH,two symmetric CNF,Symmetric supercapacitor cells,0.50,647.47,0.80,6.00,55.00,2.00,100,107.37
Carbonized,CNF(PMG1000),6.00,KOH,two symmetric CNF,Symmetric supercapacitor cells,0.50,647.47,0.80,6.00,55.00,2.50,100,106.17
Carbonized,CNF(PMG1000),6.00,KOH,two symmetric CNF,Symmetric supercapacitor cells,0.50,647.47,0.80,6.00,55.00,3.00,100,105.78
Carbonized,CNF(PMG1000),6.00,KOH,two symmetric CNF,Symmetric supercapacitor cells,0.50,647.47,0.80,6.00,55.00,3.50,100,104.94
Carbonized,CNF(PMG1000),6.00,KOH,two symmetric CNF,Symmetric supercapacitor cells,0.50,647.47,0.80,6.00,55.00,4.00,100,104.02
Carbonized,CNF(PMG1000),6.00,KOH,two symmetric CNF,Symmetric supercapacitor cells,0.50,647.47,0.80,6.00,55.00,4.50,100,103.23
Carbonized,CNF(PMG1000),6.00,KOH,two symmetric CNF,Symmetric supercapacitor cells,0.50,647.47,0.80,6.00,55.00,5.00,100,103.24
Carbonized,CNF(PMG1000),6.00,KOH,two symmetric CNF,Symmetric supercapacitor cells,0.50,647.47,0.80,6.00,55.00,5.50,100,102.25
Carbonized,CNF(PMG1000),6.00,KOH,two symmetric CNF,Symmetric supercapacitor cells,0.50,647.47,0.80,6.00,55.00,6.00,100,102.45
Carbonized,CNF(PMG1000),6.00,KOH,two symmetric CNF,Symmetric supercapacitor cells,0.50,647.47,0.80,6.00,55.00,6.50,100,102.25
Carbonized,CNF(PMG1000),6.00,KOH,two symmetric CNF,Symmetric supercapacitor cells,0.50,647.47,0.80,6.00,55.00,7.00,100,101.55
Carbonized,CNF(PMG1000),6.00,KOH,two symmetric CNF,Symmetric supercapacitor cells,0.50,647.47,0.80,6.00,55.00,7.50,100,101.27
Carbonized,CNF(PMG1000),6.00,KOH,two symmetric CNF,Symmetric supercapacitor cells,0.50,647.47,0.80,6.00,55.00,8.00,100,101.86
Carbonized,CNF(PMG1000),6.00,KOH,two symmetric CNF,Symmetric supercapacitor cells,0.50,647.47,0.80,6.00,55.00,8.50,100,101.86
Carbonized,CNF(PMG1000),6.00,KOH,two symmetric CNF,Symmetric supercapacitor cells,0.50,647.47,0.80,6.00,55.00,9.00,100,101.86
Carbonized,CNF(PMG1000),6.00,KOH,two symmetric CNF,Symmetric supercapacitor cells,0.50,647.47,0.80,6.00,55.00,9.50,100,101.08
Carbonized,CNF(PMG1000),6.00,KOH,two symmetric CNF,Symmetric supercapacitor cells,0.50,647.47,0.80,6.00,55.00,10.00,100,101.04
Carbonized,CNF(PMG800),6.00,KOH,two symmetric CNF,Symmetric supercapacitor cells,0.50,551.32,0.35,10.00,55.00,0.50,100,133.30
Carbonized,CNF(PMG800),6.00,KOH,two symmetric CNF,Symmetric supercapacitor cells,0.50,551.32,0.35,10.00,55.00,1.00,100,128.75
Carbonized,CNF(PMG800),6.00,KOH,two symmetric CNF,Symmetric supercapacitor cells,0.50,551.32,0.35,10.00,55.00,1.50,100,126.93
Carbonized,CNF(PMG800),6.00,KOH,two symmetric CNF,Symmetric supercapacitor cells,0.50,551.32,0.35,10.00,55.00,2.00,100,124.91
Carbonized,CNF(PMG800),6.00,KOH,two symmetric CNF,Symmetric supercapacitor cells,0.50,551.32,0.35,10.00,55.00,2.50,100,123.40
Carbonized,CNF(PMG800),6.00,KOH,two symmetric CNF,Symmetric supercapacitor cells,0.50,551.32,0.35,10.00,55.00,3.00,100,121.84
Carbonized,CNF(PMG800),6.00,KOH,two symmetric CNF,Symmetric supercapacitor cells,0.50,551.32,0.35,10.00,55.00,3.50,100,121.26
Carbonized,CNF(PMG800),6.00,KOH,two symmetric CNF,Symmetric supercapacitor cells,0.50,551.32,0.35,10.00,55.00,4.00,100,120.43
Carbonized,CNF(PMG800),6.00,KOH,two symmetric CNF,Symmetric supercapacitor cells,0.50,551.32,0.35,10.00,55.00,4.50,100,119.69
Carbonized,CNF(PMG800),6.00,KOH,two symmetric CNF,Symmetric supercapacitor cells,0.50,551.32,0.35,10.00,55.00,5.00,100,118.90
Carbonized,CNF(PMG800),6.00,KOH,two symmetric CNF,Symmetric supercapacitor cells,0.50,551.32,0.35,10.00,55.00,5.50,100,118.31
Carbonized,CNF(PMG800),6.00,KOH,two symmetric CNF,Symmetric supercapacitor cells,0.50,551.32,0.35,10.00,55.00,6.00,100,118.11
Carbonized,CNF(PMG800),6.00,KOH,two symmetric CNF,Symmetric supercapacitor cells,0.50,551.32,0.35,10.00,55.00,6.50,100,117.04
Carbonized,CNF(PMG800),6.00,KOH,two symmetric CNF,Symmetric supercapacitor cells,0.50,551.32,0.35,10.00,55.00,7.00,100,116.56
Carbonized,CNF(PMG800),6.00,KOH,two symmetric CNF,Symmetric supercapacitor cells,0.50,551.32,0.35,10.00,55.00,7.50,100,115.79
Carbonized,CNF(PMG800),6.00,KOH,two symmetric CNF,Symmetric supercapacitor cells,0.50,551.32,0.35,10.00,55.00,8.00,100,115.72
Carbonized,CNF(PMG800),6.00,KOH,two symmetric CNF,Symmetric supercapacitor cells,0.50,551.32,0.35,10.00,55.00,8.50,100,115.47
Carbonized,CNF(PMG800),6.00,KOH,two symmetric CNF,Symmetric supercapacitor cells,0.50,551.32,0.35,10.00,55.00,9.00,100,115.39
Carbonized,CNF(PMG800),6.00,KOH,two symmetric CNF,Symmetric supercapacitor cells,0.50,551.32,0.35,10.00,55.00,9.50,100,114.59
Carbonized,CNF(PMG800),6.00,KOH,two symmetric CNF,Symmetric supercapacitor cells,0.50,551.32,0.35,10.00,55.00,10.00,100,114.71
(B2O3),BCNF-5,6.00,KOH,two symmetric CNF,Symmetric supercapacitor cells,0.50,451.66,1.96,135.00,130.00,1.20,100,141.01
(B2O3),BCNF-5,6.00,KOH,two symmetric CNF,Symmetric supercapacitor cells,0.50,451.66,1.96,135.00,55.00,1.80,100,137.00
(B2O3),BCNF-5,6.00,KOH,two symmetric CNF,Symmetric supercapacitor cells,0.50,451.66,1.96,135.00,55.00,2.40,100,132.81
(B2O3),BCNF-5,6.00,KOH,two symmetric CNF,Symmetric supercapacitor cells,0.50,451.66,1.96,135.00,55.00,3.00,100,129.08
(B2O3),BCNF-5,6.00,KOH,two symmetric CNF,Symmetric supercapacitor cells,0.50,451.66,1.96,135.00,55.00,3.60,100,127.01
(B2O3),BCNF-5,6.00,KOH,two symmetric CNF,Symmetric supercapacitor cells,0.50,451.66,1.96,135.00,55.00,4.20,100,124.85
(B2O3),BCNF-5,6.00,KOH,two symmetric CNF,Symmetric supercapacitor cells,0.50,451.66,1.96,135.00,55.00,4.80,100,121.86
(B2O3),BCNF-5,6.00,KOH,two symmetric CNF,Symmetric supercapacitor cells,0.50,451.66,1.96,135.00,55.00,5.40,100,119.68
(B2O3),BCNF-5,6.00,KOH,two symmetric CNF,Symmetric supercapacitor cells,0.50,451.66,1.96,135.00,55.00,6.00,100,117.61
(B2O3),BCNF-5,6.00,KOH,two symmetric CNF,Symmetric supercapacitor cells,0.50,451.66,1.96,135.00,55.00,6.60,100,114.84
(B2O3),BCNF-5,6.00,KOH,two symmetric CNF,Symmetric supercapacitor cells,0.50,451.66,1.96,135.00,55.00,7.20,100,113.46
(B2O3),BCNF-5,6.00,KOH,two symmetric CNF,Symmetric supercapacitor cells,0.50,451.66,1.96,135.00,55.00,7.80,100,110.32
(B2O3),BCNF-5,6.00,KOH,two symmetric CNF,Symmetric supercapacitor cells,0.50,451.66,1.96,135.00,55.00,8.40,100,107.52
(B2O3),BCNF-5,6.00,KOH,two symmetric CNF,Symmetric supercapacitor cells,0.50,451.66,1.96,135.00,55.00,9.00,100,105.43
(B2O3),BCNF-5,6.00,KOH,two symmetric CNF,Symmetric supercapacitor cells,0.50,451.66,1.96,135.00,55.00,9.60,100,102.18
(B2O3),BCNF-5,6.00,KOH,two symmetric CNF,Symmetric supercapacitor cells,0.50,451.66,1.96,135.00,55.00,10.20,100,99.72
(B2O3),BCNF-5,6.00,KOH,two symmetric CNF,Symmetric supercapacitor cells,0.50,451.66,1.96,135.00,55.00,10.80,100,98.62
(B2O3),BCNF-5,6.00,KOH,two symmetric CNF,Symmetric supercapacitor cells,0.50,451.66,1.96,135.00,55.00,11.40,100,97.21
(B2O3),BCNF-5,6.00,KOH,two symmetric CNF,Symmetric supercapacitor cells,0.50,451.66,1.96,135.00,55.00,12.00,100,96.07
(B2O3),BCNF-5,6.00,KOH,two symmetric CNF,Symmetric supercapacitor cells,0.50,451.66,1.96,135.00,55.00,12.60,100,94.66
(B2O3),BCNF-5,6.00,KOH,two symmetric CNF,Symmetric supercapacitor cells,0.50,451.66,1.96,135.00,55.00,13.20,100,93.23
(B2O3),BCNF-5,6.00,KOH,two symmetric CNF,Symmetric supercapacitor cells,0.50,451.66,1.96,135.00,55.00,13.80,100,91.73
(B2O3),BCNF-5,6.00,KOH,two symmetric CNF,Symmetric supercapacitor cells,0.50,451.66,1.96,135.00,55.00,14.40,100,90.49
(B2O3),BCNF-5,6.00,KOH,two symmetric CNF,Symmetric supercapacitor cells,0.50,451.66,1.96,135.00,55.00,15.00,100,89.28
(B2O3),BCNF-5,6.00,KOH,two symmetric CNF,Symmetric supercapacitor cells,0.50,451.66,1.96,135.00,55.00,15.60,100,87.94
(B2O3),BCNF-5,6.00,KOH,two symmetric CNF,Symmetric supercapacitor cells,0.50,451.66,1.96,135.00,55.00,16.20,100,86.69
(B2O3),BCNF-5,6.00,KOH,two symmetric CNF,Symmetric supercapacitor cells,0.50,451.66,1.96,135.00,55.00,16.80,100,85.35
(B2O3),BCNF-5,6.00,KOH,two symmetric CNF,Symmetric supercapacitor cells,0.50,451.66,1.96,135.00,55.00,17.40,100,83.91
(B2O3),BCNF-5,6.00,KOH,two symmetric CNF,Symmetric supercapacitor cells,0.50,451.66,1.96,135.00,55.00,18.00,100,82.45
(B2O3),BCNF-5,6.00,KOH,two symmetric CNF,Symmetric supercapacitor cells,0.50,451.66,1.96,135.00,55.00,18.60,100,81.00
(B2O3),BCNF-5,6.00,KOH,two symmetric CNF,Symmetric supercapacitor cells,0.50,451.66,1.96,135.00,55.00,19.20,100,79.96
(B2O3),BCNF-5,6.00,KOH,two symmetric CNF,Symmetric supercapacitor cells,0.50,451.66,1.96,135.00,55.00,19.80,100,78.17
(B2O3),BCNF-10,6.00,KOH,two symmetric CNF,Symmetric supercapacitor cells,0.50,481.26,2.00,135.00,55.00,1.20,100,163.56
(B2O3),BCNF-10,6.00,KOH,two symmetric CNF,Symmetric supercapacitor cells,0.50,481.26,2.00,135.00,55.00,1.80,100,160.59
(B2O3),BCNF-10,6.00,KOH,two symmetric CNF,Symmetric supercapacitor cells,0.50,481.26,2.00,135.00,55.00,2.40,100,157.92
(B2O3),BCNF-10,6.00,KOH,two symmetric CNF,Symmetric supercapacitor cells,0.50,481.26,2.00,135.00,55.00,3.00,100,155.61
(B2O3),BCNF-10,6.00,KOH,two symmetric CNF,Symmetric supercapacitor cells,0.50,481.26,2.00,135.00,55.00,3.60,100,152.82
(B2O3),BCNF-10,6.00,KOH,two symmetric CNF,Symmetric supercapacitor cells,0.50,481.26,2.00,135.00,55.00,4.20,100,150.61
(B2O3),BCNF-10,6.00,KOH,two symmetric CNF,Symmetric supercapacitor cells,0.50,481.26,2.00,135.00,55.00,4.80,100,147.47
(B2O3),BCNF-10,6.00,KOH,two symmetric CNF,Symmetric supercapacitor cells,0.50,481.26,2.00,135.00,55.00,5.40,100,145.99
(B2O3),BCNF-10,6.00,KOH,two symmetric CNF,Symmetric supercapacitor cells,0.50,481.26,2.00,135.00,55.00,6.00,100,143.62
(B2O3),BCNF-10,6.00,KOH,two symmetric CNF,Symmetric supercapacitor cells,0.50,481.26,2.00,135.00,55.00,6.60,100,141.56
(B2O3),BCNF-10,6.00,KOH,two symmetric CNF,Symmetric supercapacitor cells,0.50,481.26,2.00,135.00,55.00,7.20,100,139.65
(B2O3),BCNF-10,6.00,KOH,two symmetric CNF,Symmetric supercapacitor cells,0.50,481.26,2.00,135.00,55.00,7.80,100,136.90
(B2O3),BCNF-10,6.00,KOH,two symmetric CNF,Symmetric supercapacitor cells,0.50,481.26,2.00,135.00,55.00,8.40,100,134.77
(B2O3),BCNF-10,6.00,KOH,two symmetric CNF,Symmetric supercapacitor cells,0.50,481.26,2.00,135.00,55.00,9.00,100,133.35
(B2O3),BCNF-10,6.00,KOH,two symmetric CNF,Symmetric supercapacitor cells,0.50,481.26,2.00,135.00,55.00,9.60,100,130.82
(B2O3),BCNF-10,6.00,KOH,two symmetric CNF,Symmetric supercapacitor cells,0.50,481.26,2.00,135.00,55.00,10.20,100,128.73
(B2O3),BCNF-10,6.00,KOH,two symmetric CNF,Symmetric supercapacitor cells,0.50,481.26,2.00,135.00,55.00,10.80,100,127.31
(B2O3),BCNF-10,6.00,KOH,two symmetric CNF,Symmetric supercapacitor cells,0.50,481.26,2.00,135.00,55.00,11.40,100,126.31
(B2O3),BCNF-10,6.00,KOH,two symmetric CNF,Symmetric supercapacitor cells,0.50,481.26,2.00,135.00,55.00,12.00,100,125.56
(B2O3),BCNF-10,6.00,KOH,two symmetric CNF,Symmetric supercapacitor cells,0.50,481.26,2.00,135.00,55.00,12.60,100,124.01
(B2O3),BCNF-10,6.00,KOH,two symmetric CNF,Symmetric supercapacitor cells,0.50,481.26,2.00,135.00,55.00,13.20,100,123.35
(B2O3),BCNF-10,6.00,KOH,two symmetric CNF,Symmetric supercapacitor cells,0.50,481.26,2.00,135.00,55.00,13.80,100,122.44
(B2O3),BCNF-10,6.00,KOH,two symmetric CNF,Symmetric supercapacitor cells,0.50,481.26,2.00,135.00,55.00,14.40,100,121.21
(B2O3),BCNF-10,6.00,KOH,two symmetric CNF,Symmetric supercapacitor cells,0.50,481.26,2.00,135.00,55.00,15.00,100,120.34
(B2O3),BCNF-10,6.00,KOH,two symmetric CNF,Symmetric supercapacitor cells,0.50,481.26,2.00,135.00,55.00,15.60,100,119.06
(B2O3),BCNF-10,6.00,KOH,two symmetric CNF,Symmetric supercapacitor cells,0.50,481.26,2.00,135.00,55.00,16.20,100,118.28
(B2O3),BCNF-10,6.00,KOH,two symmetric CNF,Symmetric supercapacitor cells,0.50,481.26,2.00,135.00,55.00,16.80,100,117.12
(B2O3),BCNF-10,6.00,KOH,two symmetric CNF,Symmetric supercapacitor cells,0.50,481.26,2.00,135.00,55.00,17.40,100,116.18
(B2O3),BCNF-10,6.00,KOH,two symmetric CNF,Symmetric supercapacitor cells,0.50,481.26,2.00,135.00,55.00,18.00,100,115.04
(B2O3),BCNF-10,6.00,KOH,two symmetric CNF,Symmetric supercapacitor cells,0.50,481.26,2.00,135.00,55.00,18.60,100,114.01
(B2O3),BCNF-10,6.00,KOH,two symmetric CNF,Symmetric supercapacitor cells,0.50,481.26,2.00,135.00,55.00,19.20,100,112.94
(B2O3),BCNF-10,6.00,KOH,two symmetric CNF,Symmetric supercapacitor cells,0.50,481.26,2.00,135.00,55.00,19.80,100,111.87
(B2O3),BCNF-20,6.00,KOH,two symmetric CNF,Symmetric supercapacitor cells,0.50,577.16,2.35,135.00,55.00,1.20,100,181.83
(B2O3),BCNF-20,6.00,KOH,two symmetric CNF,Symmetric supercapacitor cells,0.50,577.16,2.35,135.00,55.00,1.80,100,179.01
(B2O3),BCNF-20,6.00,KOH,two symmetric CNF,Symmetric supercapacitor cells,0.50,577.16,2.35,135.00,55.00,2.40,100,176.15
(B2O3),BCNF-20,6.00,KOH,two symmetric CNF,Symmetric supercapacitor cells,0.50,577.16,2.35,135.00,55.00,3.00,100,174.29
(B2O3),BCNF-20,6.00,KOH,two symmetric CNF,Symmetric supercapacitor cells,0.50,577.16,2.35,135.00,55.00,3.60,100,170.68
(B2O3),BCNF-20,6.00,KOH,two symmetric CNF,Symmetric supercapacitor cells,0.50,577.16,2.35,135.00,55.00,4.20,100,167.80
(B2O3),BCNF-20,6.00,KOH,two symmetric CNF,Symmetric supercapacitor cells,0.50,577.16,2.35,135.00,55.00,4.80,100,164.53
(B2O3),BCNF-20,6.00,KOH,two symmetric CNF,Symmetric supercapacitor cells,0.50,577.16,2.35,135.00,55.00,5.40,100,162.85
(B2O3),BCNF-20,6.00,KOH,two symmetric CNF,Symmetric supercapacitor cells,0.50,577.16,2.35,135.00,55.00,6.00,100,160.66
(B2O3),BCNF-20,6.00,KOH,two symmetric CNF,Symmetric supercapacitor cells,0.50,577.16,2.35,135.00,55.00,6.60,100,158.45
(B2O3),BCNF-20,6.00,KOH,two symmetric CNF,Symmetric supercapacitor cells,0.50,577.16,2.35,135.00,55.00,7.20,100,156.17
(B2O3),BCNF-20,6.00,KOH,two symmetric CNF,Symmetric supercapacitor cells,0.50,577.16,2.35,135.00,55.00,7.80,100,154.90
(B2O3),BCNF-20,6.00,KOH,two symmetric CNF,Symmetric supercapacitor cells,0.50,577.16,2.35,135.00,55.00,8.40,100,153.43
(B2O3),BCNF-20,6.00,KOH,two symmetric CNF,Symmetric supercapacitor cells,0.50,577.16,2.35,135.00,55.00,9.00,100,152.01
(B2O3),BCNF-20,6.00,KOH,two symmetric CNF,Symmetric supercapacitor cells,0.50,577.16,2.35,135.00,55.00,9.60,100,149.51
(B2O3),BCNF-20,6.00,KOH,two symmetric CNF,Symmetric supercapacitor cells,0.50,577.16,2.35,135.00,55.00,10.20,100,147.74
(B2O3),BCNF-20,6.00,KOH,two symmetric CNF,Symmetric supercapacitor cells,0.50,577.16,2.35,135.00,55.00,10.80,100,147.72
(B2O3),BCNF-20,6.00,KOH,two symmetric CNF,Symmetric supercapacitor cells,0.50,577.16,2.35,135.00,55.00,11.40,100,147.01
(B2O3),BCNF-20,6.00,KOH,two symmetric CNF,Symmetric supercapacitor cells,0.50,577.16,2.35,135.00,55.00,12.00,100,146.01
(B2O3),BCNF-20,6.00,KOH,two symmetric CNF,Symmetric supercapacitor cells,0.50,577.16,2.35,135.00,55.00,12.60,100,145.62
(B2O3),BCNF-20,6.00,KOH,two symmetric CNF,Symmetric supercapacitor cells,0.50,577.16,2.35,135.00,55.00,13.20,100,144.84
(B2O3),BCNF-20,6.00,KOH,two symmetric CNF,Symmetric supercapacitor cells,0.50,577.16,2.35,135.00,55.00,13.80,100,144.13
(B2O3),BCNF-20,6.00,KOH,two symmetric CNF,Symmetric supercapacitor cells,0.50,577.16,2.35,135.00,55.00,14.40,100,143.42
(B2O3),BCNF-20,6.00,KOH,two symmetric CNF,Symmetric supercapacitor cells,0.50,577.16,2.35,135.00,55.00,15.00,100,142.71
(B2O3),BCNF-20,6.00,KOH,two symmetric CNF,Symmetric supercapacitor cells,0.50,577.16,2.35,135.00,55.00,15.60,100,141.99
(B2O3),BCNF-20,6.00,KOH,two symmetric CNF,Symmetric supercapacitor cells,0.50,577.16,2.35,135.00,55.00,16.20,100,141.27
(B2O3),BCNF-20,6.00,KOH,two symmetric CNF,Symmetric supercapacitor cells,0.50,577.16,2.35,135.00,55.00,16.80,100,140.16
(B2O3),BCNF-20,6.00,KOH,two symmetric CNF,Symmetric supercapacitor cells,0.50,577.16,2.35,135.00,55.00,17.40,100,139.78
(B2O3),BCNF-20,6.00,KOH,two symmetric CNF,Symmetric supercapacitor cells,0.50,577.16,2.35,135.00,55.00,18.00,100,138.73
(B2O3),BCNF-20,6.00,KOH,two symmetric CNF,Symmetric supercapacitor cells,0.50,577.16,2.35,135.00,55.00,18.60,100,138.04
(B2O3),BCNF-20,6.00,KOH,two symmetric CNF,Symmetric supercapacitor cells,0.50,577.16,2.35,135.00,55.00,19.20,100,137.33
(B2O3),BCNF-20,6.00,KOH,two symmetric CNF,Symmetric supercapacitor cells,0.50,577.16,2.35,135.00,55.00,19.80,100,135.52
Nypa fruticans (NF) fruit,CNF(NFF-01),1.00,H2SO4,symmetrical two-electrode configuration,Symmetric supercapacitor cells,0.50,764.92,0.43,2.23,0.50,5.50,5000,310.48
Nypa fruticans (NF) fruit,CNF(NFF-01),1.00,H2SO4,symmetrical two-electrode configuration,Symmetric supercapacitor cells,0.50,764.92,0.43,2.23,1.00,5.50,5000,286.00
Nypa fruticans (NF) fruit,CNF(NFF-01),1.00,H2SO4,symmetrical two-electrode configuration,Symmetric supercapacitor cells,0.50,764.92,0.43,2.23,1.50,5.50,5000,271.66
Nypa fruticans (NF) fruit,CNF(NFF-01),1.00,H2SO4,symmetrical two-electrode configuration,Symmetric supercapacitor cells,0.50,764.92,0.43,2.23,2.00,5.50,5000,265.39
Nypa fruticans (NF) fruit,CNF(NFF-01),1.00,H2SO4,symmetrical two-electrode configuration,Symmetric supercapacitor cells,0.50,764.92,0.43,2.23,2.50,5.50,5000,260.25
Nypa fruticans (NF) fruit,CNF(NFF-01),1.00,H2SO4,symmetrical two-electrode configuration,Symmetric supercapacitor cells,0.50,764.92,0.43,2.23,3.00,5.50,5000,255.68
Nypa fruticans (NF) fruit,CNF(NFF-01),1.00,H2SO4,symmetrical two-electrode configuration,Symmetric supercapacitor cells,0.50,764.92,0.43,2.23,3.50,5.50,5000,252.64
Nypa fruticans (NF) fruit,CNF(NFF-01),1.00,H2SO4,symmetrical two-electrode configuration,Symmetric supercapacitor cells,0.50,764.92,0.43,2.23,4.00,5.50,5000,249.14
Nypa fruticans (NF) fruit,CNF(NFF-01),1.00,H2SO4,symmetrical two-electrode configuration,Symmetric supercapacitor cells,0.50,764.92,0.43,2.23,4.50,5.50,5000,245.75
Nypa fruticans (NF) fruit,CNF(NFF-01),1.00,H2SO4,symmetrical two-electrode configuration,Symmetric supercapacitor cells,0.50,764.92,0.43,2.23,5.00,5.50,5000,242.10
Nypa fruticans (NF) fruit,CNF(NFF-01),1.00,H2SO4,symmetrical two-electrode configuration,Symmetric supercapacitor cells,0.50,764.92,0.43,2.23,5.50,5.50,5000,239.08
Nypa fruticans (NF) fruit,CNF(NFF-01),1.00,H2SO4,symmetrical two-electrode configuration,Symmetric supercapacitor cells,0.50,764.92,0.43,2.23,6.00,5.50,5000,235.38
Nypa fruticans (NF) fruit,CNF(NFF-01),1.00,H2SO4,symmetrical two-electrode configuration,Symmetric supercapacitor cells,0.50,764.92,0.43,2.23,6.50,5.50,5000,232.54
Nypa fruticans (NF) fruit,CNF(NFF-01),1.00,H2SO4,symmetrical two-electrode configuration,Symmetric supercapacitor cells,0.50,764.92,0.43,2.23,7.00,5.50,5000,229.20
Nypa fruticans (NF) fruit,CNF(NFF-01),1.00,H2SO4,symmetrical two-electrode configuration,Symmetric supercapacitor cells,0.50,764.92,0.43,2.23,7.50,5.50,5000,226.11
Nypa fruticans (NF) fruit,CNF(NFF-01),1.00,H2SO4,symmetrical two-electrode configuration,Symmetric supercapacitor cells,0.50,764.92,0.43,2.23,8.00,5.50,5000,222.99
Nypa fruticans (NF) fruit,CNF(NFF-01),1.00,H2SO4,symmetrical two-electrode configuration,Symmetric supercapacitor cells,0.50,764.92,0.43,2.23,8.50,5.50,5000,219.86
Nypa fruticans (NF) fruit,CNF(NFF-01),1.00,H2SO4,symmetrical two-electrode configuration,Symmetric supercapacitor cells,0.50,764.92,0.43,2.23,9.00,5.50,5000,216.21
Nypa fruticans (NF) fruit,CNF(NFF-01),1.00,H2SO4,symmetrical two-electrode configuration,Symmetric supercapacitor cells,0.50,764.92,0.43,2.23,9.50,5.50,5000,213.13
Nypa fruticans (NF) fruit,CNF(NFF-01),1.00,H2SO4,symmetrical two-electrode configuration,Symmetric supercapacitor cells,0.50,764.92,0.43,2.23,10.00,5.50,5000,210.06
Nypa fruticans (NF) fruit,CNF(NFF-03),1.00,H2SO4,symmetrical two-electrode configuration,Symmetric supercapacitor cells,0.50,1230.05,0.68,2.26,0.50,5.50,5000,420.63
Nypa fruticans (NF) fruit,CNF(NFF-03),1.00,H2SO4,symmetrical two-electrode configuration,Symmetric supercapacitor cells,0.50,1230.05,0.68,2.26,1.00,5.50,5000,399.87
Nypa fruticans (NF) fruit,CNF(NFF-03),1.00,H2SO4,symmetrical two-electrode configuration,Symmetric supercapacitor cells,0.50,1230.05,0.68,2.26,1.50,5.50,5000,379.07
Nypa fruticans (NF) fruit,CNF(NFF-03),1.00,H2SO4,symmetrical two-electrode configuration,Symmetric supercapacitor cells,0.50,1230.05,0.68,2.26,2.00,5.50,5000,361.95
Nypa fruticans (NF) fruit,CNF(NFF-03),1.00,H2SO4,symmetrical two-electrode configuration,Symmetric supercapacitor cells,0.50,1230.05,0.68,2.26,2.50,5.50,5000,345.61
Nypa fruticans (NF) fruit,CNF(NFF-03),1.00,H2SO4,symmetrical two-electrode configuration,Symmetric supercapacitor cells,0.50,1230.05,0.68,2.26,3.00,5.50,5000,331.73
Nypa fruticans (NF) fruit,CNF(NFF-03),1.00,H2SO4,symmetrical two-electrode configuration,Symmetric supercapacitor cells,0.50,1230.05,0.68,2.26,3.50,5.50,5000,320.88
Nypa fruticans (NF) fruit,CNF(NFF-03),1.00,H2SO4,symmetrical two-electrode configuration,Symmetric supercapacitor cells,0.50,1230.05,0.68,2.26,4.00,5.50,5000,310.21
Nypa fruticans (NF) fruit,CNF(NFF-03),1.00,H2SO4,symmetrical two-electrode configuration,Symmetric supercapacitor cells,0.50,1230.05,0.68,2.26,4.50,5.50,5000,302.00
Nypa fruticans (NF) fruit,CNF(NFF-03),1.00,H2SO4,symmetrical two-electrode configuration,Symmetric supercapacitor cells,0.50,1230.05,0.68,2.26,5.00,5.50,5000,295.43
Nypa fruticans (NF) fruit,CNF(NFF-03),1.00,H2SO4,symmetrical two-electrode configuration,Symmetric supercapacitor cells,0.50,1230.05,0.68,2.26,5.50,5.50,5000,291.29
Nypa fruticans (NF) fruit,CNF(NFF-03),1.00,H2SO4,symmetrical two-electrode configuration,Symmetric supercapacitor cells,0.50,1230.05,0.68,2.26,6.00,5.50,5000,288.23
Nypa fruticans (NF) fruit,CNF(NFF-03),1.00,H2SO4,symmetrical two-electrode configuration,Symmetric supercapacitor cells,0.50,1230.05,0.68,2.26,6.50,5.50,5000,285.05
Nypa fruticans (NF) fruit,CNF(NFF-03),1.00,H2SO4,symmetrical two-electrode configuration,Symmetric supercapacitor cells,0.50,1230.05,0.68,2.26,7.00,5.50,5000,283.57
Nypa fruticans (NF) fruit,CNF(NFF-03),1.00,H2SO4,symmetrical two-electrode configuration,Symmetric supercapacitor cells,0.50,1230.05,0.68,2.26,7.50,5.50,5000,281.98
Nypa fruticans (NF) fruit,CNF(NFF-03),1.00,H2SO4,symmetrical two-electrode configuration,Symmetric supercapacitor cells,0.50,1230.05,0.68,2.26,8.00,5.50,5000,280.96
Nypa fruticans (NF) fruit,CNF(NFF-03),1.00,H2SO4,symmetrical two-electrode configuration,Symmetric supercapacitor cells,0.50,1230.05,0.68,2.26,8.50,5.50,5000,279.40
Nypa fruticans (NF) fruit,CNF(NFF-03),1.00,H2SO4,symmetrical two-electrode configuration,Symmetric supercapacitor cells,0.50,1230.05,0.68,2.26,9.00,5.50,5000,278.36
Nypa fruticans (NF) fruit,CNF(NFF-03),1.00,H2SO4,symmetrical two-electrode configuration,Symmetric supercapacitor cells,0.50,1230.05,0.68,2.26,9.50,5.50,5000,276.81
Nypa fruticans (NF) fruit,CNF(NFF-03),1.00,H2SO4,symmetrical two-electrode configuration,Symmetric supercapacitor cells,0.50,1230.05,0.68,2.26,10.00,5.50,5000,276.29
Nypa fruticans (NF) fruit,CNF(NFF-05),1.00,H2SO4,symmetrical two-electrode configuration,Symmetric supercapacitor cells,0.50,995.89,0.55,2.24,0.50,5.50,5000,380.85
Nypa fruticans (NF) fruit,CNF(NFF-05),1.00,H2SO4,symmetrical two-electrode configuration,Symmetric supercapacitor cells,0.50,995.89,0.55,2.24,1.00,5.50,5000,361.52
Nypa fruticans (NF) fruit,CNF(NFF-05),1.00,H2SO4,symmetrical two-electrode configuration,Symmetric supercapacitor cells,0.50,995.89,0.55,2.24,1.50,5.50,5000,344.40
Nypa fruticans (NF) fruit,CNF(NFF-05),1.00,H2SO4,symmetrical two-electrode configuration,Symmetric supercapacitor cells,0.50,995.89,0.55,2.24,2.00,5.50,5000,329.84
Nypa fruticans (NF) fruit,CNF(NFF-05),1.00,H2SO4,symmetrical two-electrode configuration,Symmetric supercapacitor cells,0.50,995.89,0.55,2.24,2.50,5.50,5000,316.63
Nypa fruticans (NF) fruit,CNF(NFF-05),1.00,H2SO4,symmetrical two-electrode configuration,Symmetric supercapacitor cells,0.50,995.89,0.55,2.24,3.00,5.50,5000,304.81
